Repository: Masterofhak1/groundshattering-thesis-surge-arresters

# Surge Arrester Testing - Analysis & Modeling

Hi! If you have found this repository for surge arrester testing (or stumbled by accident?), I would recommend you read first my thesis here: [Characterisation of Arresters for Harmonic Overvolatge Studies](https://resolver.tudelft.nl/uuid:81ae282d-0ad8-44b0-adf3-3be180313855) to understand the context behind most of the code(s).

To my supervisors visiting this page: send me an email when you're working on it ;)

---

## Overview

This repository contains the complete workflow for processing, analyzing, and modeling surge arresters in the insulation region. The procedure for obtaining results is fairly straightforward, as long as you keep track of the results (and the blinding amount of information in some of the intermediate Excel files). I'm happy to say it's not rocket science!

---

## Prerequisites

Before running the code, ensure you have the following installed:

### 1. Package Manager & Environment
Install **Conda** (recommended): [Installation Guide](https://docs.conda.io/projects/conda/en/stable/user-guide/install/index.html#regular-installation)

### 2. Code Editor
Install **VS Code**: [Download Here](https://code.visualstudio.com/)

### 3. Python Packages
*(Will be updated with specific requirements once code is uploaded)*

---

## Repository Structure

```
groundshattering-thesis-surge-arresters/
├── source codes/          # Analysis scripts (execution order documented below)
├── examples/              # Example datasets and results
├── data/                  # Input data files
├── results/               # Output files and plots
└── README.md             # This file
```

---

## Quick Start Guide

*(This section will be populated with step-by-step instructions once the code is uploaded)*

### Step 1: Data Preparation

### Step 2: Initial Analysis

### Step 3: Processing Pipeline

### Step 4: Modeling

### Step 5: Results Visualization

---

## Detailed Workflow

*(Detailed instructions for each script will be added here)*

---

## Configuration Parameters

*(Configurable parameters for each script will be documented here)*

---

## Common Issues & Troubleshooting

*(Will be populated based on code review)*

---

## Citation

If you use this code or methodology in your research, please cite:
```
https://resolver.tudelft.nl/uuid:81ae282d-0ad8-44b0-adf3-3be180313855
```

---

File: source codes/improved_ac_results.csv (part 1 of 8)
filename,freq,standardized_freq,v_peak,i_peak,i_cap_peak,i_res_peak,Rs,Cs,method_used,cap_percent,res_percent,waveform_data,is_dc,Frequency (Hz),Voltage (kV),Rs (MΩ),Cs (nF),Current (mA),R_linear,R_nonlinear,R_linear (MΩ),R_nonlinear (MΩ),alignment_quality
A5_1_10-0001.csv,9.902726803265336,10,3008.3201288120936,0.00011597473926958564,0.0001146347329811757,6.725496393823007e-06,447300831.4412402,6.124314825479076e-10,sine,98.84457055316584,5.799104560338312,"{'time': array([-0.30899811, -0.30899711, -0.3089961 , ...,  0.21780344,
        0.21780445,  0.21780545]), 'voltage': array([-2126.18472219, -2126.07005919, -2125.95080919, ...,
        2351.23538781,  2351.35005381,  2351.46930681]), 'voltage_int': array([ 0.        , -0.07937946, -0.15875458, ..., -0.17818632,
       -0.09103852, -0.00388638]), 'current': array([7.76835476e-05, 7.76893573e-05, 7.76951670e-05, ...,
       7.64482254e-05, 7.64424157e-05, 7.64366060e-05]), 'i_cap': array([8.12959809e-05, 8.13010834e-05, 8.13061856e-05, ...,
       7.10219626e-05, 7.10162814e-05, 7.10105998e-05]), 'i_res': array([-1.80023040e-06, -1.83613479e-06, -1.87203195e-06, ...,
        2.87683921e-06,  2.82254543e-06,  2.76825002e-06]), 'v_peak': 3008.3201288120936, 'i_peak': 0.00011597473926958564, 'i_cap_peak': 0.0001146347329811757, 'i_res_peak': 6.725496393823007e-06, 'Rs': 447300831.4412402, 'Cs': 6.124314825479076e-10, 'fundamental_freq': 9.902726803265336, 'standardized_freq': 10, 'method_used': 'sine', 'is_linear_ref': True, 'i_linear': array([-1.80023040e-06, -1.83613479e-06, -1.87203195e-06, ...,
        2.87683921e-06,  2.82254543e-06,  2.76825002e-06]), 'i_nonlinear': array([0., 0., 0., ..., 0., 0., 0.]), 'i_linear_peak': 6.725496393823007e-06, 'i_nonlinear_peak': 0.0, 'linear_percent': 100.0, 'nonlinear_percent': 0.0}",False,10,3.0083201288120938,447.3008314412402,0.6124314825479076,0.11597473926958564,447300831.4412402,1000000000000.0,447.3008314412402,1000000.0,0.9999999999999998
A5_1_10-0002.csv,9.901352057442814,10,3517.6065160004905,0.00013427696724637334,0.00013380711298019145,7.371959826374125e-06,477160293.71400064,6.114452453519979e-10,sine,99.65008573263366,5.490114930022171,"{'time': array([-0.30899811, -0.30899711, -0.3089961 , ...,  0.21780344,
        0.21780445,  0.21780545]), 'voltage': array([-2417.044022, -2416.888076, -2416.727546, ...,  2801.611129,
        2801.730382,  2801.849635]), 'voltage_int': array([ 0.        , -0.08979317, -0.17958049, ..., -0.21261654,
       -0.1096138 , -0.00660665]), 'current': array([9.39653436e-05, 9.39711532e-05, 9.39769628e-05, ...,
       8.65044818e-05, 8.64980606e-05, 8.64916394e-05]), 'i_cap': array([9.73531866e-05, 9.73589819e-05, 9.73647769e-05, ...,
       8.01440278e-05, 8.01372627e-05, 8.01304973e-05]), 'i_res': array([-1.69446839e-06, -1.72834103e-06, -1.76221027e-06, ...,
        3.36577456e-06,  3.30236232e-06,  3.23894680e-06]), 'v_peak': 3517.6065160004905, 'i_peak': 0.00013427696724637334, 'i_cap_peak': 0.00013380711298019145, 'i_res_peak': 7.371959826374125e-06, 'Rs': 477160293.71400064, 'Cs': 6.114452453519979e-10, 'fundamental_freq': 9.901352057442814, 'standardized_freq': 10, 'method_used': 'sine', 'is_linear_ref': False, 'i_linear': array([3.93527092e-06, 3.87177761e-06, 3.80828599e-06, ...,
       4.12576109e-06, 4.06226266e-06, 3.99876594e-06]), 'i_nonlinear': array([-5.62973931e-06, -5.60011863e-06, -5.57049626e-06, ...,
       -7.59986526e-07, -7.59900341e-07, -7.59819143e-07]), 'i_linear_peak': 7.864073278528171e-06, 'i_nonlinear_peak': 5.629739309767358e-06, 'linear_percent': 106.67547658620504, 'nonlinear_percent': 76.36692877281085}",False,10,3.5176065160004906,477.16029371400066,0.611445245351998,0.13427696724637334,447300831.4412402,1000000000000.0,447.3008314412402,1000000.0,0.9904528927518322
A5_1_10-0003.csv,9.902322855363272,10,3707.943367684834,0.00014160953255442957,0.00014096939778668002,7.714858921540176e-06,480623612.87412745,6.110472609652723e-10,sine,99.5479578555183,5.44797993636118,"{'time': array([-0.30899811, -0.30899711, -0.3089961 , ...,  0.21780344,
        0.21780445,  0.21780545]), 'voltage': array([-2537.52788832, -2537.35818432, -2537.19306732, ...,
        2969.87643768,  2970.01403568,  2970.15163368]), 'voltage_int': array([ 0.        , -0.0945047 , -0.18900321, ..., -0.22605399,
       -0.11673439, -0.0074097 ]), 'current': array([9.88242765e-05, 9.88306977e-05, 9.88371189e-05, ...,
       9.05063308e-05, 9.04992979e-05, 9.04922650e-05]), 'i_cap': array([1.02793619e-04, 1.02799710e-04, 1.02805801e-04, ...,
       8.37424900e-05, 8.37353296e-05, 8.37281688e-05]), 'i_res': array([-1.97908000e-06, -2.01854209e-06, -2.05799761e-06, ...,
        3.58434406e-06,  3.51671628e-06,  3.44908739e-06]), 'v_peak': 3707.943367684834, 'i_peak': 0.00014160953255442957, 'i_cap_peak': 0.00014096939778668002, 'i_res_peak': 7.714858921540176e-06, 'Rs': 480623612.87412745, 'Cs': 6.110472609652723e-10, 'fundamental_freq': 9.902322855363272, 'standardized_freq': 10, 'method_used': 'sine', 'is_linear_ref': False, 'i_linear': array([4.28207072e-06, 4.21513821e-06, 4.14820750e-06, ...,
       4.48287530e-06, 4.41594115e-06, 4.34900504e-06]), 'i_nonlinear': array([-6.26115072e-06, -6.23368030e-06, -6.20620511e-06, ...,
       -8.98531241e-07, -8.99224873e-07, -8.99917651e-07]), 'i_linear_peak': 8.28959641263696e-06, 'i_nonlinear_peak': 6.261150724289594e-06, 'linear_percent': 107.44974725969514, 'nonlinear_percent': 81.15703459992282}",False,10,3.707943367684834,480.62361287412745,0.6110472609652723,0.14160953255442957,447300831.4412402,1000000000000.0,447.3008314412402,1000000.0,0.9890963847835453
A5_1_10-0004.csv,9.90184031482947,10,4015.434605168367,0.00015228623328691446,0.00015171960723412266,8.632293516652247e-06,465164280.78150225,6.073141020142908e-10,sine,99.62792037036976,5.668466105132825,"{'time': array([-0.30899811, -0.30899711, -0.3089961 , ...,  0.21780344,
        0.21780445,  0.21780545]), 'voltage': array([-2657.06120483, -2656.87315583, -2656.68510683, ...,
        3293.09619517,  3293.25213517,  3293.41266517]), 'voltage_int': array([ 0.        , -0.09788222, -0.19575756, ..., -0.25018096,
       -0.1305355 , -0.01088426]), 'current': array([1.09962019e-04, 1.09968746e-04, 1.09975167e-04, ...,
       9.38361630e-05, 9.38285187e-05, 9.38205687e-05]), 'i_cap': array([1.13768668e-04, 1.13775005e-04, 1.13781342e-04, ...,
       8.67003885e-05, 8.66925274e-05, 8.66846660e-05]), 'i_res': array([-1.89954275e-06, -1.93746993e-06, -1.97539298e-06, ...,
        3.78002904e-06,  3.70873856e-06,  3.63744915e-06]), 'v_peak': 4015.434605168367, 'i_peak': 0.00015228623328691446, 'i_cap_peak': 0.00015171960723412266, 'i_res_peak': 8.632293516652247e-06, 'Rs': 465164280.78150225, 'Cs': 6.073141020142908e-10, 'fundamental_freq': 9.90184031482947, 'standardized_freq': 10, 'method_used': 'sine', 'is_linear_ref': False, 'i_linear': array([7.24684101e-06, 7.24670922e-06, 7.24658189e-06, ...,
       7.24723873e-06, 7.24710985e-06, 7.24697728e-06]), 'i_nonlinear': array([-9.14638376e-06, -9.18417914e-06, -9.22197487e-06, ...,
       -3.46720969e-06, -3.53837129e-06, -3.60952812e-06]), 'i_linear_peak': 8.977033626855343e-06, 'i_nonlinear_peak': 1.1032693643943355e-05, 'linear_percent': 103.99360968829512, 'nonlinear_percent': 127.8072116368678}",False,10,4.015434605168367,465.16428078150227,0.6073141020142908,0.15228623328691446,447300831.4412402,1000000000000.0,447.3008314412402,1000000.0,0.9854400684047282
A5_1_10-0005.csv,9.902064728228254,10,4426.569907998889,0.00016690955029751103,0.00016660600648711203,9.86878488969972e-06,448542546.7748317,6.049475162022896e-10,sine,99.81813874049871,5.912654411990759,"{'time': array([-0.30899811, -0.30899711, -0.3089961 , ...,  0.21780344,
        0.21780445,  0.21780545]), 'voltage': array([-2865.171085, -2864.955514, -2864.739943, ...,  3648.408248,
        3648.559628,  3648.706418]), 'voltage_int': array([ 0.        , -0.10524921, -0.21049057, ..., -0.27696115,
       -0.14512985, -0.01329313]), 'current': array([0.00012225, 0.00012226, 0.00012226, ..., 0.00010206, 0.00010205,
       0.00010204]), 'i_cap': array([1.26602951e-04, 1.26609788e-04, 1.26616625e-04, ...,
       9.35058829e-05, 9.34971774e-05, 9.34884717e-05]), 'i_res': array([-2.17528553e-06, -2.21876986e-06, -2.26225504e-06, ...,
        4.53792086e-06,  4.45222946e-06,  4.36653985e-06]), 'v_peak': 4426.569907998889, 'i_peak': 0.00016690955029751103, 'i_cap_peak': 0.00016660600648711203, 'i_res_peak': 9.86878488969972e-06, 'Rs': 448542546.7748317, 'Cs': 6.049475162022896e-10, 'fundamental_freq': 9.902064728228254, 'standardized_freq': 10, 'method_used': 'sine', 'is_linear_ref': False, 'i_linear': array([8.00585362e-06, 8.00591865e-06, 8.00597960e-06, ...,
       8.00565216e-06, 8.00572488e-06, 8.00578903e-06]), 'i_nonlinear': array([-1.01811392e-05, -1.02246885e-05, -1.02682346e-05, ...,
       -3.46773130e-06, -3.55349542e-06, -3.63924918e-06]), 'i_linear_peak': 9.896180818032723e-06, 'i_nonlinear_peak': 1.235517478457501e-05, 'linear_percent': 100.27760183892138, 'nonlinear_percent': 125.19448871026049}",False,10,4.426569907998889,448.5425467748317,0.6049475162022896,0.16690955029751103,447300831.4412402,1000000000000.0,447.3008314412402,1000000.0,0.9804686834525539
A5_1_10-0006.csv,9.901712220998736,10,4717.508979200876,0.00017719237719293187,0.00017643851449531227,1.0772631705808791e-05,437916110.75472975,6.01160571671454e-10,sine,99.57455128174122,6.07962479902804,"{'time': array([-0.30899811, -0.30899711, -0.3089961 , ...,  0.21780344,
        0.21780445,  0.21780545]), 'voltage': array([-3079.3961608, -3079.1806108, -3078.9650608, ...,  3901.6488992,
        3901.8369392,  3902.0203892]), 'voltage_int': array([ 0.        , -0.11320754, -0.22640721, ..., -0.29664917,
       -0.15535194, -0.01404794]), 'current': array([0.00012925, 0.00012926, 0.00012927, ..., 0.00010823, 0.00010822,
       0.00010822]), 'i_cap': array([1.33924263e-04, 1.33931515e-04, 1.33938767e-04, ...,
       9.89298520e-05, 9.89206282e-05, 9.89114041e-05]), 'i_res': array([-2.32975303e-06, -2.37618650e-06, -2.42261273e-06, ...,
        4.92085413e-06,  4.82820132e-06,  4.73554208e-06]), 'v_peak': 4717.508979200876, 'i_peak': 0.00017719237719293187, 'i_cap_peak': 0.00017643851449531227, 'i_res_peak': 1.0772631705808791e-05, 'Rs': 437916110.75472975, 'Cs': 6.01160571671454e-10, 'fundamental_freq': 9.901712220998736, 'standardized_freq': 10, 'method_used': 'sine', 'is_linear_ref': False, 'i_linear': array([8.45905726e-06, 8.45924921e-06, 8.45943685e-06, ...,
       8.45846032e-06, 8.45866521e-06, 8.45886579e-06]), 'i_nonlinear': array([-1.07888103e-05, -1.08354357e-05, -1.08820496e-05, ...,
       -3.53760618e-06, -3.63046390e-06, -3.72332371e-06]), 'i_linear_peak': 1.0546613481581674e-05, 'i_nonlinear_peak': 1.3110394568290846e-05, 'linear_percent': 97.90192192214977, 'nonlinear_percent': 121.70094482318088}",False,10,4.7175089792008755,437.91611075472974,0.601160571671454,0.17719237719293188,447300831.4412402,20872250436.143745,447.3008314412402,20872.250436143746,0.9690925927666116
A5_1_10-0007.csv,9.902151309880198,10,5018.8889810668115,0.0001873469290896258,0.00018674089536529803,1.183759531739239e-05,423978759.74800456,5.980292429893643e-10,sine,99.67651792998548,6.318542489548546,"{'time': array([-0.30899811, -0.30899711, -0.3089961 , ...,  0.21780344,
        0.21780445,  0.21780545]), 'voltage': array([-3204.68770893, -3204.44920893, -3204.21070893, ...,
        4195.57678107,  4195.76482107,  4195.95286107]), 'voltage_int': array([ 0.        , -0.11730495, -0.23460126, ..., -0.3186533 ,
       -0.16773489, -0.01680968]), 'current': array([0.00013793, 0.00013794, 0.00013795, ..., 0.00011231, 0.0001123 ,
       0.00011229]), 'i_cap': array([0.00014337, 0.00014337, 0.00014338, ..., 0.00010253, 0.00010252,
       0.00010251]), 'i_res': array([-2.71233273e-06, -2.76647884e-06, -2.82062072e-06, ...,
        5.17902837e-06,  5.08135732e-06,  4.98368273e-06]), 'v_peak': 5018.8889810668115, 'i_peak': 0.0001873469290896258, 'i_cap_peak': 0.00018674089536529803, 'i_res_peak': 1.183759531739239e-05, 'Rs': 423978759.74800456, 'Cs': 5.980292429893643e-10, 'fundamental_freq': 9.902151309880198, 'standardized_freq': 10, 'method_used': 'sine', 'is_linear_ref': False, 'i_linear': array([8.94803597e-06, 8.94807069e-06, 8.94810593e-06, ...,
       8.94795023e-06, 8.94797319e-06, 8.94800177e-06]), 'i_nonlinear': array([-1.16603687e-05, -1.17145495e-05, -1.17687266e-05, ...,
       -3.76892186e-06, -3.86661586e-06, -3.96431904e-06]), 'i_linear_peak': 1.1220388222609685e-05, 'i_nonlinear_peak': 1.436817335624552e-05, 'linear_percent': 94.78604329482464, 'nonlinear_percent': 121.37746705308534}",False,10,5.018888981066811,423.97875974800456,0.5980292429893643,0.1873469290896258,447300831.4412402,8131612587.560712,447.3008314412402,8131.612587560712,0.9633747106426633
A5_1_10-0008.csv,9.901993535771728,10,5323.394451381323,0.00019718335720964668,0.00019651537912489253,1.2853255581065074e-05,414167011.4475545,5.933424070687225e-10,sine,99.66124012989394,6.518428209638101,"{'time': array([-0.30899811, -0.30899711, -0.3089961 , ...,  0.21780344,
        0.21780445,  0.21780545]), 'voltage': array([-3402.45099862, -3402.19872862, -3401.95104862, ...,
        4457.34437138,  4457.51867138,  4457.69297138]), 'voltage_int': array([ 0.        , -0.12479268, -0.24957628, ..., -0.33932717,
       -0.17864128, -0.01794906]), 'current': array([0.00014586, 0.00014587, 0.00014588, ..., 0.0001181 , 0.00011809,
       0.00011808]), 'i_cap': array([0.00015105, 0.00015106, 0.00015106, ..., 0.00010774, 0.00010773,
       0.00010772]), 'i_res': array([-2.58355751e-06, -2.63506695e-06, -2.68656985e-06, ...,
        5.48020271e-06,  5.37697236e-06,  5.27373630e-06]), 'v_peak': 5323.394451381323, 'i_peak': 0.00019718335720964668, 'i_cap_peak': 0.00019651537912489253, 'i_res_peak': 1.2853255581065074e-05, 'Rs': 414167011.4475545, 'Cs': 5.933424070687225e-10, 'fundamental_freq': 9.901993535771728, 'standardized_freq': 10, 'method_used': 'sine', 'is_linear_ref': False, 'i_linear': array([9.48546772e-06, 9.48556355e-06, 9.48565992e-06, ...,
       9.48519437e-06, 9.48528313e-06, 9.48537245e-06]), 'i_nonlinear': array([-1.20690252e-05, -1.21206305e-05, -1.21722298e-05, ...,
       -4.00499166e-06, -4.10831078e-06, -4.21163615e-06]), 'i_linear_peak': 1.1901150360550206e-05, 'i_nonlinear_peak': 1.4643382311562169e-05, 'linear_percent': 92.59249756211591, 'nonlinear_percent': 113.92741877111851}",False,10,5.323394451381323,414.1670114475545,0.5933424070687224,0.1971833572096467,447300831.4412402,5591182924.616884,447.3008314412402,5591.1829246168845,0.9603919620050179
A5_1_10-0009.csv,9.902373394602673,10,5624.5993480701,0.00020711432944839117,0.00020659517766743367,1.455413110082622e-05,386460676.2921628,5.903498007305091e-10,sine,99.74934048149147,7.027100027114649,"{'time': array([-0.30899811, -0.30899711, -0.3089961 , ...,  0.21780344,
        0.21780445,  0.21780545]), 'voltage': array([-3554.57876807, -3554.31272807, -3554.04668807, ...,
        4724.22513193,  4724.43153193,  4724.63334193]), 'voltage_int': array([ 0.        , -0.12990183, -0.25979404, ..., -0.35884189,
       -0.18932897, -0.01980866]), 'current': array([0.00015452, 0.00015453, 0.00015454, ..., 0.00012457, 0.00012456,
       0.00012455]), 'i_cap': array([0.00015994, 0.00015994, 0.00015995, ..., 0.00011194, 0.00011193,
       0.00011192]), 'i_res': array([-2.70684185e-06, -2.76092720e-06, -2.81500917e-06, ...,
        6.68388426e-06,  6.55794842e-06,  6.43200408e-06]), 'v_peak': 5624.5993480701, 'i_peak': 0.00020711432944839117, 'i_cap_peak': 0.00020659517766743367, 'i_res_peak': 1.455413110082622e-05, 'Rs': 386460676.2921628, 'Cs': 5.903498007305091e-10, 'fundamental_freq': 9.902373394602673, 'standardized_freq': 10, 'method_used': 'sine', 'is_linear_ref': False, 'i_linear': array([9.98414035e-06, 9.98446009e-06, 9.98477470e-06, ...,
       9.98320182e-06, 9.98350836e-06, 9.98382120e-06]), 'i_nonlinear': array([-1.26909822e-05, -1.27453873e-05, -1.27997839e-05, ...,
       -3.29931757e-06, -3.42555994e-06, -3.55181712e-06]), 'i_linear_peak': 1.2574533630861308e-05, 'i_nonlinear_peak': 1.5469644238841735e-05, 'linear_percent': 86.39838093905495, 'nonlinear_percent': 106.29040051702945}",False,10,5.6245993480701,386.46067629216276,0.5903498007305091,0.20711432944839117,447300831.4412402,2841284368.872122,447.3008314412402,2841.284368872122,0.9498460143714627
A5_1_10-0010.csv,9.901915830883977,10,5918.336129400621,0.00021775770331087076,0.0002167038401482463,1.6925911223219304e-05,349661300.4375049,5.885290187292334e-10,sine,99.51603863073447,7.772818580409018,"{'time': array([-0.30899811, -0.30899711, -0.3089961 , ...,  0.21780344,
        0.21780445,  0.21780545]), 'voltage': array([-3700.4697606, -3700.1808306, -3699.8964606, ...,  4990.1276694,
        4990.3157094,  4990.4991594]), 'voltage_int': array([ 0.        , -0.13497834, -0.26994634, ..., -0.37871016,
       -0.20023407, -0.02175128]), 'current': array([0.00016292, 0.00016293, 0.00016293, ..., 0.0001308 , 0.00013079,
       0.00013078]), 'i_cap': array([0.00016848, 0.00016849, 0.0001685 , ..., 0.00011646, 0.00011645,
       0.00011644]), 'i_res': array([-2.78100445e-06, -2.83654982e-06, -2.89209527e-06, ...,
        7.59844444e-06,  7.45515706e-06,  7.31186767e-06]), 'v_peak': 5918.336129400621, 'i_peak': 0.00021775770331087076, 'i_cap_peak': 0.0002167038401482463, 'i_res_peak': 1.6925911223219304e-05, 'Rs': 349661300.4375049, 'Cs': 5.885290187292334e-10, 'fundamental_freq': 9.901915830883977, 'standardized_freq': 10, 'method_used': 'sine', 'is_linear_ref': False, 'i_linear': array([1.03967067e-05, 1.03969631e-05, 1.03972202e-05, ...,
       1.03958869e-05, 1.03961656e-05, 1.03964388e-05]), 'i_nonlinear': array([-1.31777111e-05, -1.32335129e-05, -1.32893155e-05, ...,
       -2.79744249e-06, -2.94100849e-06, -3.08457113e-06]), 'i_linear_peak': 1.3231220944372613e-05, 'i_nonlinear_peak': 1.5988212390673113e-05, 'linear_percent': 78.17139514605132, 'nonlinear_percent': 94.4599802032529}",False,10,5.918336129400621,349.6613004375049,0.5885290187292334,0.21775770331087077,447300831.4412402,1601849054.380831,447.3008314412402,1601.849054380831,0.9335158163951308
A5_1_10-0011.csv,9.902166555195613,10,6317.844412354728,0.00023006913248617658,0.00022893815670676663,2.0162617893719623e-05,313344449.8952018,5.82423862337675e-10,sine,99.50841915767302,8.763721441393738,"{'time': array([-0.30899811, -0.30899711, -0.3089961 , ...,  0.21780344,
        0.21780445,  0.21780545]), 'voltage': array([-3941.13560235, -3940.82828235, -3940.52555235, ...,
        5340.09612765,  5340.29793765,  5340.49974765]), 'voltage_int': array([ 0.        , -0.14395849, -0.28790598, ..., -0.40550521,
       -0.21451542, -0.02351834]), 'current': array([0.00017282, 0.00017283, 0.00017284, ..., 0.00013911, 0.0001391 ,
       0.00013909]), 'i_cap': array([0.00017872, 0.00017872, 0.00017873, ..., 0.00012201, 0.000122  ,
       0.00012199]), 'i_res': array([-2.94458109e-06, -3.00345839e-06, -3.06233393e-06, ...,
        9.05154646e-06,  8.88103565e-06,  8.71051286e-06]), 'v_peak': 6317.844412354728, 'i_peak': 0.00023006913248617658, 'i_cap_peak': 0.00022893815670676663, 'i_res_peak': 2.0162617893719623e-05, 'Rs': 313344449.8952018, 'Cs': 5.82423862337675e-10, 'fundamental_freq': 9.902166555195613, 'standardized_freq': 10, 'method_used': 'sine', 'is_linear_ref': False, 'i_linear': array([1.10752786e-05, 1.10755348e-05, 1.10758045e-05, ...,
       1.10745141e-05, 1.10747682e-05, 1.10750231e-05]), 'i_nonlinear': array([-1.40198597e-05, -1.40789932e-05, -1.41381385e-05, ...,
       -2.02296765e-06, -2.19373260e-06, -2.36451021e-06]), 'i_linear_peak': 1.4124374399211626e-05, 'i_nonlinear_peak': 1.7240440578068837e-05, 'linear_percent': 70.05228425030647, 'nonlinear_percent': 85.50695484557586}",False,10,6.317844412354728,313.3444498952018,0.5824238623376751,0.23006913248617658,447300831.4412402,1046305008.749819,447.3008314412402,1046.305008749819,0.9232244428604712
A5_1_10-0012.csv,9.902166422353831,10,6824.192061985286,0.00024759801542490606,0.00024629273587941936,2.8151216298151077e-05,242411979.2803939,5.800831792031848e-10,sine,99.4728230986639,11.369726146568834,"{'time': array([-0.30899811, -0.30899711, -0.3089961 , ...,  0.21780344,
        0.21780445,  0.21780545]), 'voltage': array([-4176.00242199, -4175.66762199, -4175.33282199, ...,
        5819.07303801,  5819.30694801,  5819.54085801]), 'voltage_int': array([ 0.        , -0.15208569, -0.30415935, ..., -0.4418698 ,
       -0.23470942, -0.02754064]), 'current': array([0.00018787, 0.00018788, 0.00018789, ..., 0.00015148, 0.00015147,
       0.00015146]), 'i_cap': array([0.00019448, 0.00019449, 0.0001945 , ..., 0.00012818, 0.00012817,
       0.00012816]), 'i_res': array([-3.29789617e-06, -3.36379267e-06, -3.42968633e-06, ...,
        1.23274419e-05,  1.20952891e-05,  1.18631168e-05]), 'v_peak': 6824.192061985286, 'i_peak': 0.00024759801542490606, 'i_cap_peak': 0.00024629273587941936, 'i_res_peak': 2.8151216298151077e-05, 'Rs': 242411979.2803939, 'Cs': 5.800831792031848e-10, 'fundamental_freq': 9.902166422353831, 'standardized_freq': 10, 'method_used': 'sine', 'is_linear_ref': False, 'i_linear': array([1.18065141e-05, 1.18071523e-05, 1.18077982e-05, ...,
       1.18046317e-05, 1.18052607e-05, 1.18058835e-05]), 'i_nonlinear': array([-1.51044102e-05, -1.51709450e-05, -1.52374845e-05, ...,
        5.22810277e-07,  2.90028371e-07,  5.72332668e-08]), 'i_linear_peak': 1.5256381348537127e-05, 'i_nonlinear_peak': 1.851080971990973e-05, 'linear_percent': 54.194394966654215, 'nonlinear_percent': 65.7549198722383}",False,10,6.824192061985286,242.4119792803939,0.5800831792031848,0.24759801542490606,447300831.4412402,529219031.39129287,447.3008314412402,529.2190313912929,0.8974436055291152
A5_1_10-0013.csv,9.902416809730642,10,7215.296482742379,0.0002600026410632901,0.00025848208618479295,3.624004809907445e-05,199097320.8152738,5.757781737800823e-10,sine,99.41517714117104,13.93833845335935,"{'time': array([-0.30899811, -0.30899711, -0.3089961 , ...,  0.21780344,
        0.21780445,  0.21780545]), 'voltage': array([-4406.38334274, -4406.01182274, -4405.64030274, ...,
        6174.03798726,  6174.27192726,  6174.51045726]), 'voltage_int': array([ 0.        , -0.16024655, -0.32047976, ..., -0.46837168,
       -0.24897831, -0.02957646]), 'current': array([0.00019864, 0.00019865, 0.00019866, ..., 0.00016302, 0.00016301,
       0.000163  ]), 'i_cap': array([0.00020456, 0.00020457, 0.00020458, ..., 0.0001339 , 0.00013389,
       0.00013387]), 'i_res': array([-2.95717578e-06, -3.01629762e-06, -3.07541791e-06, ...,
        1.54050450e-05,  1.51149791e-05,  1.48248932e-05]), 'v_peak': 7215.296482742379, 'i_peak': 0.0002600026410632901, 'i_cap_peak': 0.00025848208618479295, 'i_res_peak': 3.624004809907445e-05, 'Rs': 199097320.8152738, 'Cs': 5.757781737800823e-10, 'fundamental_freq': 9.902416809730642, 'standardized_freq': 10, 'method_used': 'sine', 'is_linear_ref': False, 'i_linear': array([1.22662614e-05, 1.22671203e-05, 1.22679947e-05, ...,
       1.22636895e-05, 1.22645460e-05, 1.22654032e-05]), 'i_nonlinear': array([-1.52234371e-05, -1.52834179e-05, -1.53434126e-05, ...,
        3.14135557e-06,  2.85043317e-06,  2.55948990e-06]), 'i_linear_peak': 1.613074686110933e-05, 'i_nonlinear_peak': 2.473447862407723e-05, 'linear_percent': 44.510831820671065, 'nonlinear_percent': 68.2517819966937}",False,10,7.21529648274238,199.0973208152738,0.5757781737800823,0.2600026410632901,447300831.4412402,358803938.4044009,447.3008314412402,358.80393840440087,0.8720853911020491
A5_1_10-0014.csv,9.90243935568946,10,7719.244978417175,0.0002753574663095696,0.0002739886071301474,5.3454221914041966e-05,144408518.2051709,5.704736914815786e-10,sine,99.50287922177374,19.412664791862316,"{'time': array([-0.30899811, -0.30899711, -0.3089961 , ...,  0.21780344,
        0.21780445,  0.21780545]), 'voltage': array([-4661.18622158, -4660.80552158, -4660.42482158, ...,
        6621.14468842,  6621.39233842,  6621.64457842]), 'voltage_int': array([ 0.        , -0.16953055, -0.33904744, ..., -0.50274656,
       -0.26774675, -0.03273797]), 'current': array([0.00021071, 0.00021072, 0.00021073, ..., 0.00018163, 0.00018162,
       0.00018161]), 'i_cap': array([0.00021824, 0.00021825, 0.00021826, ..., 0.00014046, 0.00014044,
       0.00014043]), 'i_res': array([-3.75958825e-06, -3.83469755e-06, -3.90980397e-06, ...,
        2.17694499e-05,  2.13597405e-05,  2.09499929e-05]), 'v_peak': 7719.244978417175, 'i_peak': 0.0002753574663095696, 'i_cap_peak': 0.0002739886071301474, 'i_res_peak': 5.3454221914041966e-05, 'Rs': 144408518.2051709, 'Cs': 5.704736914815786e-10, 'fundamental_freq': 9.90243935568946, 'standardized_freq': 10, 'method_used': 'sine', 'is_linear_ref': False, 'i_linear': array([1.30537984e-05, 1.30547156e-05, 1.30556417e-05, ...,
       1.30510046e-05, 1.30519428e-05, 1.30528741e-05]), 'i_nonlinear': array([-1.68133866e-05, -1.68894132e-05, -1.69654456e-05, ...,
        8.71844527e-06,  8.30779763e-06,  7.89711881e-06]), 'i_linear_peak': 1.725739018535944e-05, 'i_nonlinear_peak': 4.095136990557684e-05, 'linear_percent': 32.28442874561059, 'nonlinear_percent': 76.6101692985625}",False,10,7.719244978417175,144.4085182051709,0.5704736914815786,0.27535746630956964,447300831.4412402,213257476.13154802,447.3008314412402,213.257476131548,0.84674439549853
A5_1_10-0015.csv,9.901885614783566,10,8207.361510147557,0.00028949309473776135,0.0002884960754340474,8.614665329947002e-05,95271971.6413876,5.649871532392568e-10,sine,99.65559824333043,29.757757564996968,"{'time': array([-0.30899811, -0.30899711, -0.3089961 , ...,  0.21780344,
        0.21780445,  0.21780545]), 'voltage': array([-4943.00445015, -4942.59165015, -4942.17885015, ...,
        7058.55029985,  7058.81633985,  7059.07778985]), 'voltage_int': array([ 0.        , -0.17966602, -0.35931725, ..., -0.5359191 ,
       -0.28562339, -0.03531822]), 'current': array([0.00022136, 0.00022137, 0.00022138, ..., 0.00020916, 0.00020915,
       0.00020914]), 'i_cap': array([0.00023027, 0.00023029, 0.0002303 , ..., 0.00014642, 0.0001464 ,
       0.00014639]), 'i_res': array([-4.44947892e-06, -4.53829501e-06, -4.62710417e-06, ...,
        3.31622375e-05,  3.25383598e-05,  3.19144111e-05]), 'v_peak': 8207.361510147557, 'i_peak': 0.00028949309473776135, 'i_cap_peak': 0.0002884960754340474, 'i_res_peak': 8.614665329947002e-05, 'Rs': 95271971.6413876, 'Cs': 5.649871532392568e-10, 'fundamental_freq': 9.901885614783566, 'standardized_freq': 10, 'method_used': 'sine', 'is_linear_ref': False, 'i_linear': array([1.40089379e-05, 1.40099721e-05, 1.40110072e-05, ...,
       1.40058408e-05, 1.40068806e-05, 1.40079130e-05]), 'i_nonlinear': array([-1.84584168e-05, -1.85482671e-05, -1.86381114e-05, ...,
        1.91563967e-05,  1.85314793e-05,  1.79064982e-05]), 'i_linear_peak': 1.834863906624712e-05, 'i_nonlinear_peak': 7.263741896764126e-05, 'linear_percent': 21.299305734445753, 'nonlinear_percent': 84.31832948301908}",False,10,8.207361510147557,95.2719716413876,0.5649871532392569,0.28949309473776136,447300831.4412402,121056075.21061763,447.3008314412402,121.05607521061764,0.8269173174869751
A5_1_10-0016.csv,9.90184806355628,10,8627.324207179508,0.000303458715105587,0.0003017109890980651,0.00014110206898314108,61142435.8930577,5.621068572532425e-10,sine,99.42406465178838,46.497945835579415,"{'time': array([-0.30899811, -0.30899711, -0.3089961 , ...,  0.21780344,
        0.21780445,  0.21780545]), 'voltage': array([-5168.19316718, -5167.74826718, -5167.30795718, ...,
        7439.38378282,  7439.66356282,  7439.94334282]), 'voltage_int': array([ 0.        , -0.18786241, -0.37570897, ..., -0.56516812,
       -0.30153381, -0.03788948]), 'current': array([0.00023258, 0.00023259, 0.0002326 , ..., 0.00024481, 0.0002448 ,
       0.0002448 ]), 'i_cap': array([0.0002415 , 0.00024151, 0.00024152, ..., 0.00015221, 0.00015219,
       0.00015217]), 'i_res': array([-4.45850205e-06, -4.54757351e-06, -4.63664247e-06, ...,
        4.89230898e-05,  4.80031931e-05,  4.70831721e-05]), 'v_peak': 8627.324207179508, 'i_peak': 0.000303458715105587, 'i_cap_peak': 0.0003017109890980651, 'i_res_peak': 0.00014110206898314108, 'Rs': 61142435.8930577, 'Cs': 5.621068572532425e-10, 'fundamental_freq': 9.90184806355628, 'standardized_freq': 10, 'method_used': 'sine', 'is_linear_ref': False, 'i_linear': array([1.49102308e-05, 1.49111159e-05, 1.49120021e-05, ...,
       1.49075810e-05, 1.49084721e-05, 1.49093553e-05]), 'i_nonlinear': array([-1.93687328e-05, -1.94586895e-05, -1.95486445e-05, ...,
        3.40155088e-05,  3.30947211e-05,  3.21738167e-05]), 'i_linear_peak': 1.9287521061343788e-05, 'i_nonlinear_peak': 0.00012709919247916044, 'linear_percent': 13.669197907826758, 'nonlinear_percent': 90.07606578351894}",False,10,8.627324207179509,61.142435893057694,0.5621068572532425,0.303458715105587,447300831.4412402,70823430.81647435,447.3008314412402,70.82343081647434,0.8105364683452159
A5_1_10-0017.csv,9.902102308573756,10,9026.652902007641,0.00031527281159486327,0.0003136105742256394,0.00024947047043519694,36183252.014800794,5.584144875296214e-10,sine,99.47276222113314,79.12844408409543,"{'time': array([-0.30899811, -0.30899711, -0.3089961 , ...,  0.21780344,
        0.21780445,  0.21780545]), 'voltage': array([-5395.96323201, -5395.49997201, -5395.03671201, ...,
        7782.49811799,  7782.76412799,  7783.03013799]), 'voltage_int': array([ 0.        , -0.19589417, -0.39177178, ..., -0.59010256,
       -0.3148877 , -0.03966334]), 'current': array([0.00024173, 0.00024174, 0.00024175, ..., 0.00029533, 0.00029533,
       0.00029534]), 'i_cap': array([0.00025162, 0.00025163, 0.00025164, ..., 0.00015781, 0.0001578 ,
       0.00015778]), 'i_res': array([-4.94063966e-06, -5.03941898e-06, -5.13819979e-06, ...,
        7.26166499e-05,  7.12519620e-05,  6.98870636e-05]), 'v_peak': 9026.652902007641, 'i_peak': 0.00031527281159486327, 'i_cap_peak': 0.0003136105742256394, 'i_res_peak': 0.00024947047043519694, 'Rs': 36183252.014800794, 'Cs': 5.584144875296214e-10, 'fundamental_freq': 9.902102308573756, 'standardized_freq': 10, 'method_used': 'sine', 'is_linear_ref': False, 'i_linear': array([1.58879917e-05, 1.58884820e-05, 1.58889734e-05, ...,
       1.58864988e-05, 1.58870046e-05, 1.58875023e-05]), 'i_nonlinear': array([-2.08286313e-05, -2.09279010e-05, -2.10271732e-05, ...,
        5.67301511e-05,  5.53649574e-05,  5.39995613e-05]), 'i_linear_peak': 2.018027302324259e-05, 'i_nonlinear_peak': 0.00023405094173087874, 'linear_percent': 8.089243182986127, 'nonlinear_percent': 93.81909663399476}",False,10,9.026652902007642,36.18325201480079,0.5584144875296213,0.31527281159486326,447300831.4412402,39367809.89284902,447.3008314412402,39.36780989284902,0.8030448341169897
A5_1_10-0018.csv,9.902086040144265,10,9232.098380815976,0.00040353002287979125,0.0003210502003203152,0.0003620753611326896,25497726.086456053,5.589409868755695e-10,sine,79.56042478057545,89.72699442503422,"{'time': array([-0.30899811, -0.30899711, -0.3089961 , ...,  0.21780344,
        0.21780445,  0.21780545]), 'voltage': array([-5510.32391082, -5509.86068082, -5509.39745082, ...,
        7962.05085918,  7962.33978918,  7962.62874918]), 'voltage_int': array([ 0.        , -0.20011976, -0.40022294, ..., -0.60487856,
       -0.32290877, -0.04092863]), 'current': array([0.00024875, 0.00024877, 0.00024878, ..., 0.00033141, 0.00033142,
       0.00033143]), 'i_cap': array([0.00025752, 0.00025753, 0.00025754, ..., 0.00016147, 0.00016145,
       0.00016143]), 'i_res': array([-4.38150734e-06, -4.46913757e-06, -4.55677211e-06, ...,
        8.97247038e-05,  8.80388750e-05,  8.63527736e-05]), 'v_peak': 9232.098380815976, 'i_peak': 0.00040353002287979125, 'i_cap_peak': 0.0003210502003203152, 'i_res_peak': 0.0003620753611326896, 'Rs': 25497726.086456053, 'Cs': 5.589409868755695e-10, 'fundamental_freq': 9.902086040144265, 'standardized_freq': 10, 'method_used': 'sine', 'is_linear_ref': False, 'i_linear': array([1.64028010e-05, 1.64033613e-05, 1.64039131e-05, ...,
       1.64010977e-05, 1.64016645e-05, 1.64022322e-05]), 'i_nonlinear': array([-2.07843083e-05, -2.08724988e-05, -2.09606853e-05, ...,
        7.33236061e-05,  7.16372105e-05,  6.99505413e-05]), 'i_linear_peak': 2.0639573485856026e-05, 'i_nonlinear_peak': 0.0003466637176797265, 'linear_percent': 5.700352937932236, 'nonlinear_percent': 95.74352604254803}",False,10,9.232098380815977,25.49772608645605,0.5589409868755695,0.40353002287979123,447300831.4412402,27039047.2083883,447.3008314412402,27.0390472083883,0.797951675431947
A5_1_10-0019.csv,9.902036125766005,10,9542.151038600621,0.0008034188506937875,0.00034272320176258577,0.0007850830351058679,12154320.768520834,5.77288418832323e-10,sine,42.658098134818374,97.71777627919909,"{'time': array([-0.30899811, -0.30899711, -0.3089961 , ...,  0.21780344,
        0.21780445,  0.21780545]), 'voltage': array([-5949.1639414, -5948.6685814, -5948.1824014, ...,  8081.0920586,
        8081.4131186,  8081.7249986]), 'voltage_int': array([ 0.        , -0.21733319, -0.43464867, ..., -0.61442724,
       -0.3251959 , -0.03595313]), 'current': array([0.0002651 , 0.00026511, 0.00026513, ..., 0.00039783, 0.00039785,
       0.00039787]), 'i_cap': array([0.00026821, 0.00026822, 0.00026824, ..., 0.00018175, 0.00018173,
       0.00018171]), 'i_res': array([-1.55861734e-06, -1.58987612e-06, -1.62114064e-06, ...,
        1.13987960e-04,  1.11848106e-04,  1.09707836e-04]), 'v_peak': 9542.151038600621, 'i_peak': 0.0008034188506937875, 'i_cap_peak': 0.00034272320176258577, 'i_res_peak': 0.0007850830351058679, 'Rs': 12154320.768520834, 'Cs': 5.77288418832323e-10, 'fundamental_freq': 9.902036125766005, 'standardized_freq': 10, 'method_used': 'sine', 'is_linear_ref': False, 'i_linear': array([1.25699320e-05, 1.23976824e-05, 1.22254277e-05, ...,
       1.30866803e-05, 1.29144261e-05, 1.27421767e-05]), 'i_nonlinear': array([-1.41285494e-05, -1.39875585e-05, -1.38465683e-05, ...,
        1.00901279e-04,  9.89336796e-05,  9.69656596e-05]), 'i_linear_peak': 2.133273709296498e-05, 'i_nonlinear_peak': 0.0007669883595701721, 'linear_percent': 2.7172587024617436, 'nonlinear_percent': 97.69518958803437}",False,10,9.542151038600622,12.154320768520835,0.577288418832323,0.8034188506937875,447300831.4412402,12493809.90544558,447.3008314412402,12.493809905445579,0.778705689556068
A5_1_10-0022.csv,9.902318003304496,10,9740.739190565972,0.0015546486336015322,0.0003750303580430402,0.0015458134853140394,6301367.7155152345,6.188106390192979e-10,sine,24.123158759946733,99.43169484753444,"{'time': array([-0.30899811, -0.30899711, -0.3089961 , ...,  0.21780344,
        0.21780445,  0.21780545]), 'voltage': array([-5897.71525943, -5897.20156943, -5896.69705943, ...,
        8368.70440057,  8369.05297057,  8369.41072057]), 'voltage_int': array([ 0.        , -0.21468834, -0.42935842, ..., -0.63593134,
       -0.33862818, -0.04131235]), 'current': array([0.00029585, 0.00029586, 0.00029588, ..., 0.00049071, 0.00049075,
       0.00049079]), 'i_cap': array([0.00029862, 0.00029863, 0.00029865, ..., 0.00019151, 0.00019149,
       0.00019147]), 'i_res': array([-1.39602645e-06, -1.42422453e-06, -1.45242765e-06, ...,
        1.57789463e-04,  1.54828320e-04,  1.51866561e-04]), 'v_peak': 9740.739190565972, 'i_peak': 0.0015546486336015322, 'i_cap_peak': 0.0003750303580430402, 'i_res_peak': 0.0015458134853140394, 'Rs': 6301367.7155152345, 'Cs': 6.188106390192979e-10, 'fundamental_freq': 9.902318003304496, 'standardized_freq': 10, 'method_used': 'sine', 'is_linear_ref': False, 'i_linear': array([-1.15782509e-05, -1.15768488e-05, -1.15754456e-05, ...,
       -1.15824805e-05, -1.15810717e-05, -1.15796618e-05]), 'i_nonlinear': array([1.01822244e-05, 1.01526242e-05, 1.01230180e-05, ...,
       1.69371943e-04, 1.66409392e-04, 1.63446223e-04]), 'i_linear_peak': 2.1776707097057043e-05, 'i_nonlinear_peak': 0.001527165543577877, 'linear_percent': 1.4087538570433031, 'nonlinear_percent': 98.7936486572716}",False,10,9.740739190565971,6.301367715515235,0.6188106390192979,1.5546486336015322,447300831.4412402,6391406.906834599,447.3008314412402,6.3914069068345984,0.7335522628307467
A5_1_10-0021.csv,9.901950212855516,10,10028.254720563438,0.006079249154359324,0.0005404709909584565,0.006078833078476899,1649700.6236394467,8.66256338470093e-10,sine,8.890423426236678,99.9931558014508,"{'time': array([-0.30899811, -0.30899711, -0.3089961 , ...,  0.21780344,
        0.21780445,  0.21780545]), 'voltage': array([-6086.73808944, -6086.21521944, -6085.69234944, ...,
        8622.09577056,  8622.43516056,  8622.78373056]), 'voltage_int': array([ 0.        , -0.22105068, -0.44208263, ..., -0.65413691,
       -0.34827878, -0.04240833]), 'current': array([0.00046641, 0.00046642, 0.00046643, ..., 0.00075142, 0.0007515 ,
       0.00075158]), 'i_cap': array([0.00042954, 0.00042956, 0.00042958, ..., 0.00027847, 0.00027845,
       0.00027842]), 'i_res': array([1.83293306e-05, 1.86937468e-05, 1.90580790e-05, ...,
       2.49310310e-04, 2.44633931e-04, 2.39956526e-04]), 'v_peak': 10028.254720563438, 'i_peak': 0.006079249154359324, 'i_cap_peak': 0.0005404709909584565, 'i_res_peak': 0.006078833078476899, 'Rs': 1649700.6236394467, 'Cs': 8.66256338470093e-10, 'fundamental_freq': 9.901950212855516, 'standardized_freq': 10, 'method_used': 'sine', 'is_linear_ref': False, 'i_linear': array([-1.13678330e-05, -1.13680458e-05, -1.13682676e-05, ...,
       -1.13671366e-05, -1.13673733e-05, -1.13676088e-05]), 'i_nonlinear': array([2.96971636e-05, 3.00617925e-05, 3.04263466e-05, ...,
       2.60677447e-04, 2.56001304e-04, 2.51324134e-04]), 'i_linear_peak': 2.2419485982736885e-05, 'i_nonlinear_peak': 0.006059720966775038, 'linear_percent': 0.3688123311383025, 'nonlinear_percent': 99.68559571458655}",False,10,10.028254720563439,1.6497006236394467,0.866256338470093,6.079249154359324,447300831.4412402,1655807.445679017,447.3008314412402,1.655807445679017,0.6171029653858272
A5_1_17-0001.csv,17.11041801870107,17,3073.882680504737,0.00018726610225506854,0.00018536274384228467,1.895250920621298e-05,162188692.11772034,5.609119252510559e-10,sine,98.98360760977907,10.120629936750879,"{'time': array([-0.15250375, -0.15250125, -0.15249875, ...,  0.1754833 ,
        0.1754858 ,  0.1754883 ]), 'voltage': array([ 2346.1506605,  2345.646143 ,  2345.164553 , ..., -1113.196837 ,
       -1112.485912 , -1111.7749945]), 'voltage_int': array([ 0.        ,  0.36847914,  0.73688369, ...,  0.20242743,
        0.04767772, -0.10696445]), 'current': array([-0.00010592, -0.00010595, -0.00010599, ...,  0.00017151,
        0.00017153,  0.00017155]), 'i_cap': array([-0.00012242, -0.00012246, -0.0001225 , ...,  0.00017239,
        0.0001724 ,  0.00017242]), 'i_res': array([ 8.26008024e-06,  8.67344495e-06,  9.08681784e-06, ...,
       -5.10392491e-07, -4.87609813e-07, -4.64900997e-07]), 'v_peak': 3073.882680504737, 'i_peak': 0.00018726610225506854, 'i_cap_peak': 0.00018536274384228467, 'i_res_peak': 1.895250920621298e-05, 'Rs': 162188692.11772034, 'Cs': 5.609119252510559e-10, 'fundamental_freq': 17.11041801870107, 'standardized_freq': 17, 'method_used': 'sine', 'is_linear_ref': True, 'i_linear': array([ 8.26008024e-06,  8.67344495e-06,  9.08681784e-06, ...,
       -5.10392491e-07, -4.87609813e-07, -4.64900997e-07]), 'i_nonlinear': array([0., 0., 0., ..., 0., 0., 0.]), 'i_linear_peak': 1.895250920621298e-05, 'i_nonlinear_peak': 0.0, 'linear_percent': 100.0, 'nonlinear_percent': 0.0}",False,17,3.073882680504737,162.18869211772034,0.5609119252510559,0.18726610225506854,162188692.11772034,1000000000000.0,162.18869211772034,1000000.0,1.0
